Repository: willpine1992/CHEMOMETRICS-PALMA-VAGEM

# Dashboard Vagem — Quimiometria de Bioadsorção (Palma × Vagem)

Painel interativo de análise de dados para um estudo de bioadsorção de corante catiônico (azul de metileno) usando fibras vegetais — **Vagem** e **Palma** — tratadas quimicamente de três formas: **In natura**, **Ácido (H₃PO₄)** e **Base (NaOH)**.

**🔗 Acesse online:** https://willpine1992.github.io/CHEMOMETRICS-PALMA-VAGEM/

> A versão publicada é estática (GitHub Pages). Todas as seções funcionam normalmente a partir de dados pré-gerados, **exceto o "Simulador Interativo"** da seção de Machine Learning, que precisa do backend Flask rodando localmente (`python ml/app.py`) para calcular predições sob demanda.

---

## 1. Contexto dos dados

Os dados brutos vêm de uma planilha de laboratório (Google Sheets) sincronizada ao vivo do Google Drive a cada execução do ETL — não é uma cópia estática. A planilha registra experimentos de adsorção "um fator por vez" (OFAT):

- **pH**, **massa de adsorvente**, **tempo de contato** e **concentração inicial / temperatura** variados separadamente, medindo a concentração de equilíbrio (Ce) por espectrofotometria (curva de calibração absorbância → concentração).
- Dois materiais adsorventes: fibra da **Palma** e fibra da **Vagem**, cada um em três tratamentos: **In natura** (sem tratamento), **Ácido** (imersão em H₃PO₄ 0,1 mol/L) e **Base** (imersão em NaOH 0,1 mol/L).
- A partir de Ce, calcula-se **Qₑ** (capacidade de adsorção, mg/g) e **%Remoção** — as duas variáveis-resposta usadas em todas as análises.

Esses dados alimentam um banco relacional SQLite (`db/biosorcao.db`), construído por um ETL (`etl/build_database.py`) que:

1. Baixa a planilha mais recente do Google Drive via API (service account).
2. Faz o parsing de cada aba (pH, Massa, Tempo, Concentração+Temperatura, Isotermas, Parâmetros) para as 4 combinações material×tratamento relevantes.
3. Valida a estrutura da planilha (nomes de aba, células-âncora, contagens de linha, faixas plausíveis) **antes** de substituir o banco de produção — se a planilha mudar de layout no Drive, o ETL falha alto em vez de gravar dados errados silenciosamente (ver `etl/validate.py`).
4. Recalcula Qₑ e %Remoção pela fórmula padrão (`Qe = (C0−Ce)·V/m`), pois as colunas de Qe da planilha original continham erros de fórmula em algumas abas.

Esse banco alimenta os quatro módulos de análise descritos abaixo, cada um com seus próprios scripts Python e artefatos (JSON/joblib/cube) que o dashboard consome.

---

## 2. Metodologia de cada análise

### 2.1 — Modelagem Preditiva: Machine Learning & XAI (`ml/`)

- **Dataset**: 49 corridas experimentais reais (Vagem, tratamento Ácido) — o mesmo recorte usado como referência nas demais análises de ML/RSM, para manter os resultados comparáveis entre si.
- **Pré-processamento**: padronização (`StandardScaler`) das 5 variáveis de entrada (pH, massa, tempo, concentração inicial, temperatura).
- **Divisão**: treino/teste 75/25, com `k-fold` (k=5) dentro do `GridSearchCV` para tuning de hiperparâmetros.
- **Modelos**: `RandomForestRegressor`, `XGBRegressor`, `SVR` (scikit-learn / xgboost), treinados para prever **Qₑ** e **%Remoção** separadamente. O melhor de cada alvo é escolhido pelo R² de teste (desempate por menor RMSE).
- **Explicabilidade**: valores SHAP (`shap.TreeExplainer` ou `KernelExplainer`, conforme o modelo) para gerar o gráfico de importância de variáveis (beeswarm).
- **Validação**: R², RMSE e MAE reportados separadamente para treino e teste — o dataset é pequeno, então o R² de teste é tratado como estimativa exploratória, não como métrica definitiva.
- Script: `ml/train_pipeline.py` · Backend de predição ao vivo: `ml/app.py`.

### 2.2 — Otimização Multivariada: DoE & RSM (`rsm/`)

- **Importante**: os dados são OFAT, **não** um Central Composite Design (CCD) ou Box-Behnken (BBD) desenhado a priori. O RSM aqui é aplicado retrospectivamente aos dados existentes — uma prática comum quando não há orçamento para um novo desenho experimental, mas com menos poder estatístico que um CCD/BBD de verdade.
- **Seleção de termos por VIF**: o modelo quadrático completo (21 termos: 5 lineares + 5 quadráticos + 10 interações) é matematicamente singular nesse dataset (correlação estrutural entre fatores OFAT, ex. massa e tempo com r=−0,89). Via *Variance Inflation Factor*, mantivemos só os termos com suporte real de dados (VIF < 12): 5 lineares + 5 quadráticos + 3 interações (pH×Massa, pH×Tempo, Concentração×Temperatura).
- **ANOVA (Tipo II)** e **gráfico de Pareto dos efeitos padronizados** (`statsmodels`) para testar a significância de cada termo.
- **Superfície de resposta 3D e mapa de contorno** (Plotly) para a única interação estatisticamente significativa (pH × Massa).

### 2.3 — Ajuste Não-Linear de Isotermas e Cinética (`fit/`)

- **Isotermas de equilíbrio**: ajuste direto (não-linearizado) via `scipy.optimize.curve_fit` dos modelos de **Langmuir**, **Freundlich**, **Temkin** e **Redlich-Peterson** sobre os pontos brutos Ce×Qe (36

File: db/isotherms_static.json
{"params": [{"material": "Palma", "treatment": "Acido", "temperature_c": 15.0, "model": "DKR", "qmax": null, "kl": null, "rl": null, "r2": 0.787, "params_json": "{\"Qd\": 28.3832732, \"ADKR\": 1e-06, \"E\": 707.1067812, \"r2\": 0.787}", "notes": null, "sheet_source": "Par\u00e2metros PALMA"}, {"material": "Palma", "treatment": "Acido", "temperature_c": 15.0, "model": "Freundlich", "qmax": null, "kl": null, "rl": null, "r2": 0.9283, "params_json": "{\"kf\": 14.2593589, \"one_over_nf\": 0.1438, \"nf\": 6.954102921, \"r2\": 0.9283}", "notes": null, "sheet_source": "Par\u00e2metros PALMA"}, {"material": "Palma", "treatment": "Acido", "temperature_c": 15.0, "model": "Halsey", "qmax": null, "kl": null, "rl": null, "r2": 0.9283, "params_json": "{\"one_over_nH\": -0.1438, \"nH\": -6.954102921, \"KH\": 9.419079113e-09, \"r2\": 0.9283}", "notes": null, "sheet_source": "Par\u00e2metros PALMA"}, {"material": "Palma", "treatment": "Acido", "temperature_c": 15.0, "model": "Harkin-Jura", "qmax": null, "kl": null, "rl": null, "r2": 0.9874, "params_json": "{\"one_over_AHJ\": 0.0013, \"AHJ\": 769.2307692, \"BHJ\": 3.076923077, \"r2\": 0.9874}", "notes": null, "sheet_source": "Par\u00e2metros PALMA"}, {"material": "Palma", "treatment": "Acido", "temperature_c": 15.0, "model": "Langmuir", "qmax": 33.78378378, "kl": 0.06494076349, "rl": null, "r2": 0.9745, "params_json": "{\"qmax\": 33.78378378, \"kl\": 0.06494076349, \"r2\": 0.9745}", "notes": null, "sheet_source": "Par\u00e2metros PALMA"}, {"material": "Palma", "treatment": "Acido", "temperature_c": 15.0, "model": "Temkin", "qmax": null, "kl": null, "rl": null, "r2": 0.876, "params_json": "{\"AT\": 41.13789218, \"B\": 3.3716, \"bT\": 710.5466544, \"r2\": 0.876}", "notes": null, "sheet_source": "Par\u00e2metros PALMA"}, {"material": "Palma", "treatment": "Acido", "temperature_c": 30.0, "model": "DKR", "qmax": null, "kl": null, "rl": null, "r2": 0.9645, "params_json": "{\"Qd\": 40.80889205, \"ADKR\": 3e-07, \"E\": 1290.994449, \"r2\": 0.9645}", "notes": null, "sheet_source": "Par\u00e2metros PALMA"}, {"material": "Palma", "treatment": "Acido", "temperature_c": 30.0, "model": "Freundlich", "qmax": null, "kl": null, "rl": null, "r2": 0.9452, "params_json": "{\"kf\": 18.90601508, \"one_over_nf\": 0.1884, \"nf\": 5.307855626, \"r2\": 0.9452}", "notes": null, "sheet_source": "Par\u00e2metros PALMA"}, {"material": "Palma", "treatment": "Acido", "temperature_c": 30.0, "model": "Halsey", "qmax": null, "kl": null, "rl": null, "r2": 0.9452, "params_json": "{\"one_over_nH\": -0.1884, \"nH\": -5.307855626, \"KH\": 1.675622642e-07, \"r2\": 0.9452}", "notes": null, "sheet_source": "Par\u00e2metros PALMA"}, {"material": "Palma", "treatment": "Acido", "temperature_c": 30.0, "model": "Harkin-Jura", "qmax": null, "kl": null, "rl": null, "r2": 0.8846, "params_json": "{\"one_over_AHJ\": 0.0013, \"AHJ\": 769.2307692, \"BHJ\": 2.230769231, \"r2\": 0.8846}", "notes": null, "sheet_source": "Par\u00e2metros PALMA"}, {"material": "Palma", "treatment": "Acido", "temperature_c": 30.0, "model": "Langmuir", "qmax": 44.64285714, "kl": 0.3483670295, "rl": null, "r2": 0.9997, "params_json": "{\"qmax\": 44.64285714, \"kl\": 0.3483670295, \"r2\": 0.9997}", "notes": null, "sheet_source": "Par\u00e2metros PALMA"}, {"material": "Palma", "treatment": "Acido", "temperature_c": 30.0, "model": "Temkin", "qmax": null, "kl": null, "rl": null, "r2": 0.9746, "params_json": "{\"AT\": 31.96353878, \"B\": 5.4471, \"bT\": 462.7029245, \"r2\": 0.9746}", "notes": null, "sheet_source": "Par\u00e2metros PALMA"}, {"material": "Palma", "treatment": "Acido", "temperature_c": 45.0, "model": "DKR", "qmax": null, "kl": null, "rl": null, "r2": 0.9215, "params_json": "{\"Qd\": 25.88594093, \"ADKR\": 2e-05, \"E\": 158.113883, \"r2\": 0.9215}", "notes": null, "sheet_source": "Par\u00e2metros PALMA"}, {"material": "Palma", "treatment": "Acido", "temperature_c": 45.0, "model": "Freundlich", "qmax": null, "kl": null, "rl": null, "r2": 0.995, "params_json": "{\"kf\": 8.01124475, \"one_over_nf\": 0.2347, \"nf\": 4.260758415, \"r2\": 0.995}", "notes": null, "sheet_source": "Par\u00e2metros PALMA"}, {"material": "Palma", "treatment": "Acido", "temperature_c": 45.0, "model": "Halsey", "qmax": null, "kl": null, "rl": null, "r2": 0.995, "params_json": "{\"one_over_nH\": -0.2347, \"nH\": -4.260758415, \"KH\": 0.0001411360682, \"r2\": 0.995}", "notes": null, "sheet_source": "Par\u00e2metros PALMA"}, {"material": "Palma", "treatment": "Acido", "temperature_c": 45.0, "model": "Harkin-Jura", "qmax": null, "kl": null, "rl": null, "r2": 0.9866, "params_json": "{\"one_over_AHJ\": -0.0028, \"AHJ\": 357.1428571, \"BHJ\": 2.714285714, \"r2\": 0.9866}", "notes": null, "sheet_source": "Par\u00e2metros PALMA"}, {"material": "Palma", "treatment": "Acido", "temperature_c": 45.0, "model": "Langmuir", "qmax": 30.12048193, "kl": 0.04873036841, "rl": null, "r2": 0.9932, "params_json": "{\"qmax\": 30.12048193, \"kl\": 0.04873036841, \"r2\": 0.9932}", "notes": null, "sheet_source": "Par\u00e2metros PALMA"}, {"material": "Palma", "treatment": "Acido", "temperature_c": 45.0, "model": "Temkin", "qmax": null, "kl": null, "rl": null, "r2": 0.9868, "params_json": "{\"AT\": 1.487242282, \"B\": 4.8173, \"bT\": 549.0833247, \"r2\": 0.9868}", "notes": null, "sheet_source": "Par\u00e2metros PALMA"}, {"material": "Palma", "treatment": "Base", "temperature_c": 15.0, "model": "DKR", "qmax": null, "kl": null, "rl": null, "r2": 0.9147, "params_json": "{\"Qd\": 50.59739031, \"ADKR\": 4e-07, \"E\": 1118.033989, \"r2\": 0.9147}", "notes": null, "sheet_source": "Par\u00e2metros PALMA"}, {"material": "Palma", "treatment": "Base", "temperature_c": 15.0, "model": "Freundlich", "qmax": null, "kl": null, "rl": null, "r2": 0.9011, "params_json": "{\"kf\": 20.45031491, \"one_over_nf\": 0.2763, \"nf\": 3.619254434, \"r2\": 0.9011}", "notes": null, "sheet_source": "Par\u00e2metros PALMA"}, {"material": "Palma", "treatment": "Base", "temperature_c": 15.0, "model": "Halsey", "qmax": null, "kl": null, "rl": null, "r2": 0.9011, "params_json": "{\"one_over_nH\": -0.2763, \"nH\": -3.619254434, \"KH\": 1.803363728e-05, \"r2\": 0.9011}", "notes": null, "sheet_source": "Par\u00e2metros PALMA"}, {"material": "Palma", "treatment": "Base", "temperature_c": 15.0, "model": "Harkin-Jura", "qmax": null, "kl": null, "rl": null, "r2": 0.758, "params_json": "{\"one_over_AHJ\": 0.0015, \"AHJ\": 666.6666667, \"BHJ\": 1.666666667, \"r2\": 0.758}", "notes": null, "sheet_source": "Par\u00e2metros PALMA"}, {"material": "Palma", "treatment": "Base", "temperature_c": 15.0, "model": "Langmuir", "qmax": 62.5, "kl": 0.2610114192, "rl": null, "r2": 0.9742, "params_json": "{\"qmax\": 62.5, \"kl\": 0.2610114192, \"r2\": 0.9742}", "notes": null, "sheet_source": "Par\u00e2metros PALMA"}, {"material": "Palma", "treatment": "Base", "temperature_c": 15.0, "model": "Temkin", "qmax": null, "kl": null, "rl": null, "r2": 0.9326, "params_json": "{\"AT\": 7.827231964, \"B\": 9.7103, \"bT\": 246.7152508, \"r2\": 0.9326}", "notes": null, "sheet_source": "Par\u00e2metros PALMA"}, {"material": "Palma", "treatment": "Base", "temperature_c": 30.0, "model": "DKR", "qmax": null, "kl": null, "rl": null, "r2": 0.8776, "params_json": "{\"Qd\": 52.42586099, \"ADKR\": 4e-07, \"E\": 1118.033989, \"r2\": 0.8776}", "notes": null, "sheet_source": "Par\u00e2metros PALMA"}, {"material": "Palma", "treatment": "Base", "temperature_c": 30.0, "model": "Freundlich", "qmax": null, "kl": null, "rl": null, "r2": 0.9654, "params_json": "{\"kf\": 18.49268619, \"one_over_nf\": 0.352, \"nf\": 2.840909091, \"r2\": 0.9654}", "notes": null, "sheet_source": "Par\u00e2metros PALMA"}, {"material": "Palma", "treatment": "Base", "temperature_c": 30.0, "model": "Halsey", "qmax": null, "kl": null, "rl": null, "r2": 0.9654, "params_json": "{\"one_over_nH\": -0.352, \"nH\": -2.840909091, \"KH\": 0.0002514284071, \"r2\": 0.9654}", "notes": null, "sheet_source": "Par\u00e2metros PALMA"}, {"material": "Palma", "treatment": "Base", "temperature_c": 30.0, "model": "Harkin-Jura", "qmax": null, "kl": null, "rl": null, "r2": 0.8704, "params_json": "{\"one_over_AHJ\": 0.0018, \"AHJ\": 555.5555556, \"BHJ\": 1.555555556, \"r2\": 0.8704}", "notes": null, "sheet_source": "Par\u00e2metros PALMA"}, {"material": "Palma", "treatment": "Base", "temperature_c": 30.0, "model": "Langmuir", "qmax": 67.56756757, "kl": 0.2517006803, "rl": null, "r2": 0.9597, "params_json": "{\"qmax\": 67.56756757, \"kl\": 0.2517006803, \"r2\": 0.9597}", "notes": null, "sheet_source": "Par\u00e2metros PALMA"}, {"material": "Palma", "treatment": "Base", "temperature_c": 30.0, "model": "Temkin", "qmax": null, "kl": null, "rl": null, "r2": 0.9078, "params_json": "{\"AT\": 4.020118938, \"B\": 12.177, \"bT\": 206.9794777, \"r2\": 0.9078}", "notes": null, "sheet_source": "Par\u00e2metros PALMA"}, {"material": "Palma", "treatment": "Base", "temperature_c": 45.0, "model": "DKR", "qmax": null, "kl": null, "rl": null, "r2": 0.9833, "params_json": "{\"Qd\": 52.62545826, \"ADKR\": 8e-07, \"E\": 790.569415, \"r2\": 0.9833}", "notes": null, "sheet_source": "Par\u00e2metros PALMA"}, {"material": "Palma", "treatment": "Base", "temperature_c": 45.0, "model": "Freundlich", "qmax": null, "kl": null, "rl": null, "r2": 0.7989, "params_json": "{\"kf\": 19.31523516, \"one_over_nf\": 0.2795, \"nf\": 3.577817531, \"r2\": 0.7989}", "notes": null, "sheet_source": "Par\u00e2metros PALMA"}, {"material": "Palma", "treatment": "Base", "temperature_c": 45.0, "model": "Halsey", "qmax": null, "kl": null, "rl": null, "r2": 0.7989, "params_json": "{\"one_over_nH\": -0.2795, \"nH\": -3.577817531, \"KH\": 2.507698842e-05, \"r2\": 0.7989}", "notes": null, "sheet_source": "Par\u00e2metros PALMA"}, {"material": "Palma", "treatment": "Base", "temperature_c": 45.0, "model": "Harkin-Jura", "qmax": null, "kl": null, "rl": null, "r2": 0.6155, "params_json": "{\"one_over_AHJ\": 0.0015, \"AHJ\": 666.6666667, \"BHJ\": 1.8, \"r2\": 0.6155}", "notes": null, "sheet_source": "Par\u00e2metros PALMA"}, {"material": "Palma", "treatment": "Base", "temperature_c": 45.0, "model": "Langmuir", "qmax": 60.24096386, "kl": 0.2730263158, "rl": null, "r2": 0.9992, "params_json": "{\"qmax\": 60.24096386, \"kl\": 0.2730263158, \"r2\": 0.9992}", "notes": null, "sheet_source": "Par\u00e2metros PALMA"}, {"material": "Palma", "treatment": "Base", "temperature_c": 45.0, "model": "Temkin", "qmax": null, "kl": null, "rl": null, "r2": 0.9015, "params_json": "{\"AT\": 6.132683206, \"B\": 9.7914, \"bT\": 270.1451376, \"r2\": 0.9015}", "notes": null, "sheet_source": "Par\u00e2metros PALMA"}, {"material": "Palma", "treatment": "In natura", "temperature_c": 15.0, "model": "DKR", "qmax": null, "kl": null, "rl": null, "r2": 0.9995, "params_json": "{\"Qd\": 24.69004189, \"ADKR\": 2e-05, \"E\": 158.113883, \"r2\": 0.9995}", "notes": null, "sheet_source": "Par\u00e2metros PALMA"}, {"material": "Palma", "treatment": "In natura", "temperature_c": 15.0, "model": "Freundlich", "qmax": null, "kl": null, "rl": null, "r2": 0.8847, "params_json": "{\"kf\": 9.792644755, \"one_over_nf\": 0.1822, \"nf\": 5.488474204, \"r2\": 0.8847}", "notes": null, "sheet_source": "Par\u00e2metros PALMA"}, {"material": "Palma", "treatment": "In natura", "temperature_c": 15.0, "model": "Halsey", "qmax": null, "kl": null, "rl": null, "r2": 0.8847, "params_json": "{\"one_over_nH\": -0.1822, \"nH\": -5.488474204, \"KH\": 3.64372975e-06, \"r2\": 0.8847}", "notes": null, "sheet_source": "Par\u00e2metros PALMA"}, {"material": "Palma", "treatment": "In natura", "temperature_c": 15.0, "model": "Harkin-Jura", "qmax": null, "kl": null, "rl": null, "r2": 0.8737, "params_json": "{\"one_over_AHJ\": 0.0023, \"AHJ\": 434.7826087, \"BHJ\": 2.913043478, \"r2\": 0.8737}", "notes": null, "sheet_source": "Par\u00e2metros PALMA"}, {"material": "Palma", "treatment": "In natura", "temperature_c": 15.0, "model": "Langmuir", "qmax": 25.70694087, "kl": 0.1281291173, "rl": null, "r2": 0.9995, "params_json": "{\"qmax\": 25.70694087, \"kl\": 0.1281291173, \"r2\": 0.9995}", "notes": null, "sheet_source": "Par\u00e2metros PALMA"}, {"material": "Palma", "treatment": "In natura", "temperature_c": 15.0, "model": "Temkin", "qmax": null, "kl": null, "rl": null, "r2": 0.8915, "params_json": "{\"AT\": 6.288373436, \"B\": 3.5667, \"bT\": 671.6794516, \"r2\": 0.8915}", "notes": null, "sheet_source": "Par\u00e2metros PALMA"}, {"material": "Palma", "treatment": "In natura", "temperature_c": 30.0, "model": "DKR", "qmax": null, "kl": null, "rl": null, "r2": 0.9681, "params_json": "{\"Qd\": 37.3189037, \"ADKR\": 5e-06, \"E\": 316.227766, \"r2\": 0.9681}", "notes": null, "sheet_source": "Par\u00e2metros PALMA"}, {"material": "Palma", "treatment": "In natura", "temperature_c": 30.0, "model": "Freundlich", "qmax": null, "kl": null, "rl": null, "r2": 0.8325, "params_json": "{\"kf\": 12.90921994, \"one_over_nf\": 0.2332, \"nf\": 4.288164666, \"r2\": 0.8325}", "notes": null, "sheet_source": "Par\u00e2metros PALMA"}, {"material": "Palma", "treatment": "In natura", "temperature_c": 30.0, "model": "Halsey", "qmax": null, "kl": null, "rl": null, "r2": 0.8325, "params_json": "{\"one_over_nH\": -0.2332, \"nH\": -4.288164666, \"KH\": 1.722540525e-05, \"r2\": 0.8325}", "notes": null, "sheet_source": "Par\u00e2metros PALMA"}, {"material": "Palma", "treatment": "In natura", "temperature_c": 30.0, "model": "Harkin-Jura", "qmax": null, "kl": null, "rl": null, "r2": 0.74, "params_json": "{\"one_over_AHJ\": 0.0018, \"AHJ\": 555.5555556, \"BHJ\": 2.333333333, \"r2\": 0.74}", "notes": null, "sheet_source": "Par\u00e2metros PALMA"}, {"material": "Palma", "treatment": "In natura", "temperature_c": 30.0, "model": "Langmuir", "qmax": 41.49377593, "kl": 0.1204397801, "rl": null, "r2": 0.9909, "params_json": "{\"qmax\": 41.49377593, \"kl\": 0.1204397801, \"r2\": 0.9909}", "notes": null, "sheet_source": "Par\u00e2metros PALMA"}, {"material": "Palma", "treatment": "In natura", "temperature_c": 30.0, "model": "Temkin", "qmax": null, "kl": null, "rl": null, "r2": 0.8764, "params_json": "{\"AT\": 2.065961545, \"B\": 6.3211, \"bT\": 398.7263451, \"r2\": 0.8764}", "notes": null, "sheet_source": "Par\u00e2metros PALMA"}, {"material": "Palma", "treatment": "In natura", "temperature_c": 45.0, "model": "DKR", "qmax": null, "kl": null, "rl": null, "r2": 0.9314, "params_json": "{\"Qd\": 25.12843315, \"ADKR\": 8e-07, \"E\": 790.569415, \"r2\": 0.9314}", "notes": null, "sheet_source": "Par\u00e2metros PALMA"}, {"material": "Palma", "treatment": "In natura", "temperature_c": 45.0, "model": "Freundlich", "qmax": null, "kl": null, "rl": null, "r2": 0.9935, "params_json": "{\"kf\": 15.4276579, \"one_over_nf\": 0.0982, \"nf\": 10.18329939, \"r2\": 0.9935}", "notes": null, "sheet_source": "Par\u00e2metros PALMA"}, {"material": "Palma", "treatment": "In natura", "temperature_c": 45.0, "model": "Halsey", "qmax": null, "kl": null, "rl": null, "r2": 0.9935, "params_json": "{\"one_over_nH\": -0.0982, \"nH\": -10.18329939, \"KH\": 0.0, \"r2\": 0.9935}", "notes": null, "sheet_source": "Par\u00e2metros PALMA"}, {"material": "Palma", "treatment": "In natura", "temperature_c": 45.0, "model": "Harkin-Jura", "qmax": null, "kl": null, "rl": null, "r2": 0.992, "params_json": "{\"one_over_AHJ\": 0.001, \"AHJ\": 1000.0, \"BHJ\": 3.8, \"r2\": 0.992}", "notes": null, "sheet_source": "Par\u00e2metros PALMA"}, {"material": "Palma", "treatment": "In natura", "temperature_c": 45.0, "model": "Langmuir", "qmax": 27.100271, "kl": 0.1383058471, "rl": null, "r2": 0.9963, "params_json": "{\"qmax\": 27.100271, \"kl\": 0.1383058471, \"r2\": 0.9963}", "notes": null, "sheet_source": "Par\u00e2metros PALMA"}, {"material": "Palma", "treatment": "In natura", "temperature_c": 45.0, "model": "Temkin", "qmax": null, "kl": null, "rl": null, "r2": 0.9872, "params_json": "{\"AT\": 1124.87927, \"B\": 2.0998, \"bT\": 1259.690971, \"r2\": 0.9872}", "notes": null, "sheet_source": "Par\u00e2metros PALMA"}, {"material": "Vagem", "treatment": "Acido", "temperature_c": 15.0, "model": "Langmuir", "qmax": 48.7804878, "kl": 0.06045414332, "rl": null, "r2": 0.9974, "params_json": "{\"qmax\": 48.7804878, \"kl\": 0.06045414332, \"rl\": null, \"r2\": 0.9974}", "notes": "Dados brutos monotonicos e bem-comportados. Se o R2 do model='Langmuir' (linearizacao Ce/Qe vs Ce) parecer baixo, e artefato do metodo de linearizacao, nao do dado -- use este ajuste (NLS, direto sobre Qe vs Ce) como referencia mais robusta.", "sheet_source": "Isotermas VAGEM"}, {"material": "Vagem", "treatment": "Acido", "temperature_c": 15.0, "model": "Langmuir (NLS)", "qmax": 48.35953480616845, "kl": 0.06499563415077296, "rl": null, "r2": 0.9670968998405983, "params_json": "{\"qmax\": 48.35953480616845, \"kl\": 0.06499563415077296, \"r2\": 0.9670968998405983, \"n_points\": 4, \"method\": \"scipy.optimize.curve_fit, Qe=Qmax*KL*Ce/(1+KL*Ce)\"}", "notes": "Dados brutos monotonicos e bem-comportados. Se o R2 do model='Langmuir' (linearizacao Ce/Qe vs Ce) parecer baixo, e artefato do metodo de linearizacao, nao do dado -- use este ajuste (NLS, direto sobre Qe vs Ce) como referencia mais robusta.", "sheet_source": "Isotermas VAGEM (recalculado a partir dos pontos brutos)"}, {"material": "Vagem", "treatment": "Acido", "temperature_c": 30.0, "model": "Langmuir", "qmax": 18.18181818, "kl": -0.07379578693, "rl": null, "r2": 0.9716, "params_json": "{\"qmax\": 18.18181818, \"kl\": -0.07379578693, \"rl\": null, \"r2\": 0.9716}", "notes": "Qe bruto nao e monotonico em Ce neste bloco (ha queda de Qe em concentracoes mais altas) -- provavel ruido/erro experimental nos pontos originais. Nenhum ajuste de Langmuir (linearizado ou NLS) e fisicamente bem definido aqui; tratar Qmax/KL/R2 deste bloco com cautela.", "sheet_source": "Isotermas VAGEM"}, {"material": "Vagem", "treatment": "Acido", "temperature_c": 30.0, "model": "Langmuir (NLS)", "qmax": 22.786155497701795, "kl": 0.13265325085208918, "rl": null, "r2": 0.32501851468261844, "params_json": "{\"qmax\": 22.786155497701795, \"kl\": 0.13265325085208918, \"r2\": 0.32501851468261844, \"n_points\": 4, \"method\": \"scipy.optimize.curve_fit, Qe=Qmax*KL*Ce/(1+KL*Ce)\"}", "notes": "Qe bruto nao e monotonico em Ce neste bloco (ha queda de Qe em concentracoes mais altas) -- provavel ruido/erro experimental nos pontos originais. Nenhum ajuste de Langmuir (linearizado ou NLS) e fisicamente bem definido aqui; tratar Qmax/KL/R2 deste bloco com cautela.", "sheet_source": "Isotermas VAGEM (recalculado a partir dos pontos brutos)"}, {"material": "Vagem", "treatment": "Acido", "temperature_c": 45.0, "model": "Langmuir", "qmax": 53.47593583, "kl": 0.0377168213, "rl": null, "r2": 0.9886, "params_json": "{\"qmax\": 53.47593583, \"kl\": 0.0377168213, \"rl\": null, \"r2\": 0.9886}", "notes": "Dados brutos monotonicos e bem-comportados. Se o R2 do model='Langmuir' (linearizacao Ce/Qe vs Ce) parecer baixo, e artefato do metodo de linearizacao, nao do dado -- use este ajuste (NLS, direto sobre Qe vs Ce) como referencia mais robusta.", "sheet_source": "Isotermas VAGEM"}, {"material": "Vagem", "treatment": "Acido", "temperature_c": 45.0, "model": "Langmuir (NLS)", "qmax": 54.87617116712676, "kl": 0.03663084067152339, "rl": null, "r2": 0.9426412237793107, "params_json": "{\"qmax\": 54.87617116712676, \"kl\": 0.03663084067152339, \"r2\": 0.9426412237793107, \"n_points\": 4, \"method\": \"scipy.optimize.curve_fit, Qe=Qmax*KL*Ce/(1+KL*Ce)\"}", "notes": "Dados brutos monotonicos e bem-comportados. Se o R2 do model='Langmuir' (linearizacao Ce/Qe vs Ce) parecer baixo, e artefato do metodo de linearizacao, nao do dado -- use este ajuste (NLS, direto sobre Qe vs Ce) como referencia mais robusta.", "sheet_source": "Isotermas VAGEM (recalculado a partir dos pontos brutos)"}, {"material": "Vagem", "treatment": "Base", "temperature_c": 15.0, "model": "Langmuir", "qmax": 714.2857143, "kl": 0.002766798419, "rl": null, "r2": 0.0286, "params_json": "{\"qmax\": 714.2857143, \"kl\": 0.002766798419, \"rl\": null, \"r2\": 0.0286}", "notes": "Dados brutos monotonicos e bem-comportados. Se o R2 do model='Langmuir' (linearizacao Ce/Qe vs Ce) parecer baixo, e artefato do metodo de linearizacao, nao do dado -- use este ajuste (NLS, direto sobre Qe vs Ce) como referencia mais robusta.", "sheet_source": "Isotermas VAGEM"}, {"material": "Vagem", "treatment": "Base", "temperature_c": 15.0, "model": "Langmuir (NLS)", "qmax": 192.6705231372212, "kl": 0.013843497142103539, "rl": null, "r2": 0.8720800691430405, "params_json": "{\"qmax\": 192.6705231372212, \"kl\": 0.013843497142103539, \"r2\": 0.8720800691430405, \"n_points\": 4, \"method\": \"scipy.optimize.curve_fit, Qe=Qmax*KL*Ce/(1+KL*Ce)\"}", "notes": "Dados brutos monotonicos e bem-comportados. Se o R2 do model='Langmuir' (linearizacao Ce/Qe vs Ce) parecer baixo, e artefato do metodo de linearizacao, nao do dado -- use este ajuste (NLS, direto sobre Qe vs Ce) como referencia mais robusta.", "sheet_source": "Isotermas VAGEM (recalculado a partir dos pontos brutos)"}, {"material": "Vagem", "treatment": "Base", "temperature_c": 30.0, "model": "Langmuir", "qmax": 59.17159763, "kl": 0.07246998285, "rl": null, "r2": 0.9986, "params_json": "{\"qmax\": 59.17159763, \"kl\": 0.07246998285, \"rl\": null, \"r2\": 0.9986}", "notes": "Dados brutos monotonicos e bem-comportados. Se o R2 do model='Langmuir' (linearizacao Ce/Qe vs Ce) parecer baixo, e artefato do metodo de linearizacao, nao do dado -- use este ajuste (NLS, direto sobre Qe vs Ce) como referencia mais robusta.", "sheet_source": "Isotermas VAGEM"}, {"material": "Vagem", "treatment": "Base", "temperature_c": 30.0, "model": "Langmuir (NLS)", "qmax": 60.28442986481236, "kl": 0.06904381923381997, "rl": null, "r2": 0.9896279703651111, "params_json": "{\"qmax\": 60.28442986481236, \"kl\": 0.06904381923381997, \"r2\": 0.9896279703651111, \"n_points\": 4, \"method\": \"scipy.optimize.curve_fit, Qe=Qmax*KL*Ce/(1+KL*Ce)\"}", "notes": "Dados brutos monotonicos e bem-comportados. Se o R2 do model='Langmuir' (linearizacao Ce/Qe vs Ce) parecer baixo, e artefato do metodo de linearizacao, nao do dado -- use este ajuste (NLS, direto sobre Qe vs Ce) como referencia mais robusta.", "sheet_source": "Isotermas VAGEM (recalculado a partir dos pontos brutos)"}, {"material": "Vagem", "treatment": "Base", "temperature_c": 45.0, "model": "Langmuir", "qmax": 66.22516556, "kl": 0.03183639047, "rl": null, "r2": 0.9459, "params_json": "{\"qmax\": 66.22516556, \"kl\": 0.03183639047, \"rl\": null, \"r2\": 0.9459}", "notes": "Dados brutos monotonicos e bem-comportados. Se o R2 do model='Langmuir' (linearizacao Ce/Qe vs Ce) parecer baixo, e artefato do metodo de linearizacao, nao do dado -- use este ajuste (NLS, direto sobre Qe vs Ce) como referencia mais robusta.", "sheet_source": "Isotermas VAGEM"}, {"material": "Vagem", "treatment": "Base", "temperature_c": 45.0, "model": "Langmuir (NLS)", "qmax": 68.25450124081232, "kl": 0.033162554662883315, "rl": null, "r2": 0.8399012660959226, "params_json": "{\"qmax\": 68.25450124081232, \"kl\": 0.033162554662883315, \"r2\": 0.8399012660959226, \"n_points\": 4, \"method\": \"scipy.optimize.curve_fit, Qe=Qmax*KL*Ce/(1+KL*Ce)\"}", "notes": "Dados brutos monotonicos e bem-comportados. Se o R2 do model='Langmuir' (linearizacao Ce/Qe vs Ce) parecer baixo, e artefato do metodo de linearizacao, nao do dado -- use este ajuste (NLS, direto sobre Qe vs Ce) como referencia mais robusta.", "sheet_source": "Isotermas VAGEM (recalculado a partir dos pontos brutos)"}, {"material": "Vagem", "treatment": "In natura", "temperature_c": 15.0, "model": "Langmuir", "qmax": 3.566333809, "kl": -0.01471143757, "rl": null, "r2": 0.8286, "params_json": "{\"qmax\": 3.566333809, \"kl\": -0.01471143757, \"rl\": null, \"r2\": 0.8286}", "notes": "Qe bruto nao e monotonico em Ce neste bloco (ha queda de Qe em concentracoes mais altas) -- provavel ruido/erro experimental nos pontos originais. Nenhum ajuste de Langmuir (linearizado ou NLS) e fisicamente bem definido aqui; tratar Qmax/KL/R2 deste bloco com cautela.", "sheet_source": "Isotermas VAGEM"}, {"material": "Vagem", "treatment": "In natura", "temperature_c": 15.0, "model": "Langmuir (NLS)", "qmax": 12.080351924199178, "kl": 729802.9558560399, "rl": null, "r2": -3.3687643785640375e-08, "params_json": "{\"qmax\": 12.080351924199178, \"kl\": 729802.9558560399, \"r2\": -3.3687643785640375e-08, \"n_points\": 4, \"method\": \"scipy.optimize.curve_fit, Qe=Qmax*KL*Ce/(1+KL*Ce)\"}", "notes": "Qe bruto nao e monotonico em Ce neste bloco (ha queda de Qe em concentracoes mais altas) -- provavel ruido/erro experimental nos pontos originais. Nenhum ajuste de Langmuir (linearizado ou NLS) e fisicamente bem definido aqui; tratar Qmax/KL/R2 deste bloco com cautela.", "sheet_source": "Isotermas VAGEM (recalculado a partir dos pontos brutos)"}, {"material": "Vagem", "treatment": "In natura", "temperature_c": 30.0, "model": "Langmuir", "qmax": 14.7275405, "kl": -0.05787589499, "rl": null, "r2": 0.9851, "params_json": "{\"qmax\": 14.7275405, \"kl\": -0.05787589499, \"rl\": null, \"r2\": 0.9851}", "notes": "Qe bruto nao e monotonico em Ce neste bloco (ha queda de Qe em concentracoes mais altas) -- provavel ruido/erro experimental nos pontos originais. Nenhum ajuste de Langmuir (linearizado ou NLS) e fisicamente bem definido aqui; tratar Qmax/KL/R2 deste bloco com cautela.", "sheet_source": "Isotermas VAGEM"}, {"material": "Vagem", "treatment": "In natura", "temperature_c": 30.0, "model": "Langmuir (NLS)", "qmax": 18.00048370495744, "kl": 1.5438126851323013, "rl": null, "r2": 0.012256553239155199, "params_json": "{\"qmax\": 18.00048370495744, \"kl\": 1.5438126851323013, \"r2\": 0.012256553239155199, \"n_points\": 4, \"method\": \"scipy.optimize.curve_fit, Qe=Qmax*KL*Ce/(1+KL*Ce)\"}", "notes": "Qe bruto nao e monotonico em Ce neste bloco (ha queda de Qe em concentracoes mais altas) -- provavel ruido/erro experimental nos pontos originais. Nenhum ajuste de Langmuir (linearizado ou NLS) e fisicamente bem definido aqui; tratar Qmax/KL/R2 deste bloco com cautela.", "sheet_source": "Isotermas VAGEM (recalculado a partir dos pontos brutos)"}, {"material": "Vagem", "treatment": "In natura", "temperature_c": 45.0, "model": "Langmuir", "qmax": 3.096934035, "kl": -0.01392050354, "rl": null, "r2": 0.7886, "params_json": "{\"qmax\": 3.096934035, \"kl\": -0.01392050354, \"rl\": null, \"r2\": 0.7886}", "notes": "Qe bruto nao e monotonico em Ce neste bloco (ha queda de Qe em concentracoes mais altas) -- provavel ruido/erro experimental nos pontos originais. Nenhum ajuste de Langmuir (linearizado ou NLS) e fisicamente bem definido aqui; tratar Qmax/KL/R2 deste bloco com cautela.", "sheet_source": "Isotermas VAGEM"}, {"material": "Vagem", "treatment": "In natura", "temperature_c": 45.0, "model": "Langmuir (NLS)", "qmax": 12.983883394685787, "kl": 3474891.8284568675, "rl": null, "r2": -2.3243911018155927e-08, "params_json": "{\"qmax\": 12.983883394685787, \"kl\": 3474891.8284568675, \"r2\": -2.3243911018155927e-08, \"n_points\": 4, \"method\": \"scipy.optimize.curve_fit, Qe=Qmax*KL*Ce/(1+KL*Ce)\"}", "notes": "Qe bruto nao e monotonico em Ce neste bloco (ha queda de Qe em concentracoes mais altas) -- provavel ruido/erro experimental nos pontos originais. Nenhum ajuste de Langmuir (linearizado ou NLS) e fisicamente bem definido aqui; tratar Qmax/KL/R2 deste bloco com cautela.", "sheet_source": "Isotermas VAGEM (recalculado a partir dos pontos brutos)"}], "raw_points": [{"material": "Vagem", "treatment": "Acido", "temperature_c": 15.0, "ci": 100.0, "ce": 10.566062176165802, "qe": 17.773814572261706}, {"material": "Vagem", "treatment": "Acido", "temperature_c": 15.0, "ci": 200.0, "ce": 28.139464594127805, "qe": 33.96534030472646}, {"material": "Vagem", "treatment": "Acido", "temperature_c": 15.0, "ci": 300.0, "ce": 97.87176165803108, "qe": 40.16974956932511}, {"material": "Vagem", "treatment": "Acido", "temperature_c": 15.0, "ci": 400.0, "ce": 173.17400690846284, "qe": 44.8864140629349}, {"material": "Vagem", "treatment": "Acido", "temperature_c": 30.0, "ci": 100.0, "ce": 22.41839378238342, "qe": 15.38789690482218}, {"material": "Vagem", "treatment": "Acido", "temperature_c": 30.0, "ci": 200.0, "ce": 74.36139896373055, "qe": 24.855957225441188}, {"material": "Vagem", "treatment": "Acido", "temperature_c": 30.0, "ci": 300.0, "ce": 181.98229706390327, "qe": 23.55216850880898}, {"material": "Vagem", "treatment": "Acido", "temperature_c": 30.0, "ci": 400.0, "ce": 308.88212435233163, "qe": 17.99819629778662}, {"material": "Vagem", "treatment": "Acido", "temperature_c": 45.0, "ci": 100.0, "ce": 16.179188255613123, "qe": 16.72442502567506}, {"material": "Vagem", "treatment": "Acido", "temperature_c": 45.0, "ci": 200.0, "ce": 33.08333333333333, "qe": 33.25058984350675}, {"material": "Vagem", "treatment": "Acido", "temperature_c": 45.0, "ci": 300.0, "ce": 84.14119170984456, "qe": 42.97718196155258}, {"material": "Vagem", "treatment": "Acido", "temperature_c": 45.0, "ci": 400.0, "ce": 171.51165803108805, "qe": 45.56161814102229}, {"material": "Vagem", "treatment": "Base", "temperature_c": 15.0, "ci": 100.0, "ce": 11.4080310880829, "qe": 17.603820865804767}, {"material": "Vagem", "treatment": "Base", "temperature_c": 15.0, "ci": 200.0, "ce": 17.852331606217614, "qe": 35.961099852681066}, {"material": "Vagem", "treatment": "Base", "temperature_c": 15.0, "ci": 300.0, "ce": 21.803108808290155, "qe": 55.469001859093055}, {"material": "Vagem", "treatment": "Base", "temperature_c": 15.0, "ci": 400.0, "ce": 43.69430051813471, "qe": 70.28103059685586}, {"material": "Vagem", "treatment": "Base", "temperature_c": 30.0, "ci": 100.0, "ce": 7.306131260794473, "qe": 18.386246492994655}, {"material": "Vagem", "treatment": "Base", "temperature_c": 30.0, "ci": 200.0, "ce": 19.352763385146805, "qe": 35.82039089049831}, {"material": "Vagem", "treatment": "Base", "temperature_c": 30.0, "ci": 300.0, "ce": 54.90975820379965, "qe": 48.79049298040561}, {"material": "Vagem", "treatment": "Base", "temperature_c": 30.0, "ci": 400.0, "ce": 131.5289291882556, "qe": 53.17745322683496}, {"material": "Vagem", "treatment": "Base", "temperature_c": 45.0, "ci": 100.0, "ce": 15.59628670120898, "qe": 16.800637526655716}, {"material": "Vagem", "treatment": "Base", "temperature_c": 45.0, "ci": 200.0, "ce": 30.298359240069086, "qe": 33.73824423560817}, {"material": "Vagem", "treatment": "Base", "temperature_c": 45.0, "ci": 300.0, "ce": 47.07297063903281, "qe": 50.42275113807256}, {"material": "Vagem", "treatment": "Base", "temperature_c": 45.0, "ci": 400.0, "ce": 137.35794473229706, "qe": 52.38807783847187}, {"material": "Vagem", "treatment": "In natura", "temperature_c": 15.0, "ci": 100.0, "ce": 26.606649395509496, "qe": 14.578843905942414}, {"material": "Vagem", "treatment": "In natura", "temperature_c": 15.0, "ci": 200.0, "ce": 101.36917098445595, "qe": 19.635475618639155}, {"material": "Vagem", "treatment": "In natura", "temperature_c": 15.0, "ci": 300.0, "ce": 247.1809153713299, "qe": 10.48557970562811}, {"material": "Vagem", "treatment": "In natura", "temperature_c": 15.0, "ci": 400.0, "ce": 381.8743523316062, "qe": 3.6215080256531094}, {"material": "Vagem", "treatment": "In natura", "temperature_c": 30.0, "ci": 100.0, "ce": 15.920120898100173, "qe": 16.72212047454209}, {"material": "Vagem", "treatment": "In natura", "temperature_c": 30.0, "ci": 200.0, "ce": 89.53842832469775, "qe": 21.92964508092598}, {"material": "Vagem", "treatment": "In natura", "temperature_c": 30.0, "ci": 300.0, "ce": 211.73186528497408, "qe": 17.52737012453615}, {"material": "Vagem", "treatment": "In natura", "temperature_c": 30.0, "ci": 400.0, "ce": 325.300518134715, "qe": 14.898398845502712}, {"material": "Vagem", "treatment": "In natura", "temperature_c": 45.0, "ci": 100.0, "ce": 11.429620034542316, "qe": 17.584504372552168}, {"material": "Vagem", "treatment": "In natura", "temperature_c": 45.0, "ci": 200.0, "ce": 117.90630397236616, "qe": 16.28552672618902}, {"material": "Vagem", "treatment": "In natura", "temperature_c": 45.0, "ci": 300.0, "ce": 224.87953367875647, "qe": 14.93491056980921}, {"material": "Vagem", "treatment": "In natura", "temperature_c": 45.0, "ci": 400.0, "ce": 384.3570811744387, "qe": 3.130591643174185}]}
